Repository: xraypy/feffdb

# FeffDB

Feff DB is an SQLite3 database and Python library for the results of
Feff EXAFS calculations, and some support code to read and work with
this database and the data it contains.  The initial motivation is to
provide "first-shell EXAFS" calculations for many common ligands or
atom pairs, so that these can be browsed and re-used without having to
setup and run Feff for many common cases.

File: data_sources/Larix/Ti2_K_Perovskite_cif2890/Perovskite_cif2890.cif
data_global
_chemical_name_mineral 'Perovskite'
loop_
_publ_author_name
'Yamanaka T'
'Hirai M'
'Komatsu Y'
_journal_name_full 'American Mineralogist'
_journal_volume 87
_journal_year 2002
_journal_page_first 1183
_journal_page_last 1189
_publ_section_title
;
 Structure change of Ca1-xSrxTiO3 perovskite with composition and pressure
 Sample: CaTiO3, x = 0.0
;
_database_code_amcsd 2890
_chemical_formula_sum 'Ca Ti O3'
_cell_length_a 5.4043
_cell_length_b 5.4224
_cell_length_c 7.651
_cell_angle_alpha 90.0
_cell_angle_beta 90.0
_cell_angle_gamma 90.0
_cell_volume 224.207
_exptl_crystal_density_diffrn  4.028
_symmetry_space_group_name_H-M 'P b n m'
loop_
_space_group_symop_operation_xyz
  'x,y,z'
  'x,y,1/2-z'
  '-x,-y,1/2+z'
  '1/2+x,1/2-y,1/2+z'
  '1/2-x,1/2+y,1/2-z'
  '1/2-x,1/2+y,z'
  '1/2+x,1/2-y,-z'
  '-x,-y,-z'
loop_
_atom_site_label
_atom_site_fract_x
_atom_site_fract_y
_atom_site_fract_z
_atom_site_U_iso_or_equiv
Ca   0.9916  0.0123  0.25  0.00785
Ti   0.5  0.0  0.0  0.0057
O1   0.0586  0.4687  0.25  0.0152
O2   0.713  0.288  0.0371  0.01646
