Repository: xraypy/feffdb

# FeffDB

Feff DB is an SQLite3 database and Python library for the results of
Feff EXAFS calculations, and some support code to read and work with
this database and the data it contains.  The initial motivation is to
provide "first-shell EXAFS" calculations for many common ligands or
atom pairs, so that these can be browsed and re-used without having to
setup and run Feff for many common cases.

File: source_data/Larix/Ti2_K_Barioperovskite_cif18596/Barioperovskite_cif18596.cif
data_global
_chemical_name_mineral 'Barioperovskite'
loop_
_publ_author_name
'Kwei G H'
'Lawson A C'
'Billinge S J L'
'Cheong S W'
_journal_name_full 'Journal of Physical Chemistry'
_journal_volume 97
_journal_year 1993
_journal_page_first 2368
_journal_page_last 2377
_publ_section_title
;
 Structures of the ferroelectric phases of barium titanate
 Note: T = 270 K
;
_database_code_amcsd 18596
_chemical_compound_source 'Synthetic'
_chemical_formula_sum 'Ba Ti O3'
_cell_length_a 3.9874
_cell_length_b 5.6751
_cell_length_c 5.6901
_cell_angle_alpha 90.0
_cell_angle_beta 90.0
_cell_angle_gamma 90.0
_cell_volume 128.761
_exptl_crystal_density_diffrn  6.015
_symmetry_space_group_name_H-M 'A m m 2'
loop_
_space_group_symop_operation_xyz
  'x,y,z'
  'x,1/2+y,1/2+z'
  'x,-y,z'
  'x,1/2-y,1/2+z'
  '-x,y,z'
  '-x,1/2+y,1/2+z'
  '-x,-y,z'
  '-x,1/2-y,1/2+z'
loop_
_atom_site_label
_atom_site_fract_x
_atom_site_fract_y
_atom_site_fract_z
_atom_site_U_iso_or_equiv
Ba   0.0  0.0  0.0  0.0018
Ti   0.5  0.0  0.5169  0.0034
O1   0.0  0.0  0.401  0.0054
O2   0.5  0.256  0.2486  0.0038
loop_
_atom_site_aniso_label
_atom_site_aniso_U_11
_atom_site_aniso_U_22
_atom_site_aniso_U_33
_atom_site_aniso_U_12
_atom_site_aniso_U_13
_atom_site_aniso_U_23
Ba   0.0049  0.0106  0.01  0.0  0.0  0.0
Ti   0.0026  0.0042  0.0035  0.0  0.0  0.0
O1   0.0047  0.006  0.0055  0.0  0.0  0.0
O2   0.0027  0.0025  0.0063  0.0  0.0  0.0031
